Repository: dryow1/steel-brain

# Steel Brain

**An MCP server providing steel domain knowledge to AI agents** — grade properties, substitution verdicts, and mill-cert guidance, delivered as MCP tools your agent can call.

Also available as a REST API at `https://api.steelbrain.dev`.

---

## MCP server

Steel Brain is a [Model Context Protocol](https://modelcontextprotocol.io) server. It exposes three MCP **tools**, over remote streamable HTTP (no install) or local stdio:

| MCP Tool | What it does |
|----------|--------------|
| `grade_lookup` | Properties, chemistry, forms, applications, weldability for a steel grade. Aliases resolved (4140 = 42CrMo4 = SCM440; S355 = ST52). |
| `substitution_check` | Given from_grade, to_grade, application, returns a verdict (valid / conditional / invalid) with reasoning on whether one grade can substitute another. |
| `cert_guide` | Which mill certificate applies for a grade + use case (EN 10204 3.1/3.2, class certs ABS/DNV/LR/BV/NK) and what to check. |

### Local (stdio)

    pip install -r requirements.txt
    python -m steel_brain.mcp_server

Starts the MCP server on stdio transport, ready for any MCP client (Claude Desktop, Claude Code, or any MCP-compatible agent).

### Example MCP client config

    {
      "mcpServers": {
        "steel-brain": {
          "command": "python",
          "args": ["-m", "steel_brain.mcp_server"]
        }
      }
    }

Built with the official MCP SDK (mcp package), registering three tools via the standard MCP tool interface.

---

## Why Steel Brain

LLMs guess at steel. They will tell you 4140 annealed can stand in for 4140 pre-hardened, and scrap the job. Steel Brain answers from a human-verified knowledge base built by a working steel trader, and returns an honest "not in knowledge base" rather than a confident guess.

The valuable part is the substitution and cert logic:

- 4140RB to 4140QT (annealed vs pre-hardened): invalid, same alloy, opposite heat-treat
- 316L to 304L for marine: invalid, different corrosion class
- EH36 to S355 structural: valid one way, conditional the other
- Seamless vs ERW for pressure service: never interchangeable

## Coverage

23 grades across carbon, alloy, stainless. Round bar, hollow bar, plate, pipe. 39 substitution rules, 4 cert guides.

## REST API (alternative to MCP)

Same knowledge over REST at https://api.steelbrain.dev :

    curl "https://api.steelbrain.dev/v1/grade/4140QT" -H "X-API-Key: YOUR_KEY"
    curl "https://api.steelbrain.dev/v1/substitution?from_grade=316L&to_grade=304L&application=machined" -H "X-API-Key: YOUR_KEY"

Free tier at launch. Contact: dryow.jt@gmail.com

## Honesty by design

- Grade properties: published-standard ranges (ASTM/EN/JIS/API/ABS), labelled as such.
- Substitution + cert logic: trade-verified, dated rulings from a working trader.
- Unknown grades: honest "not in knowledge base," never fabricated.

## Development

One-command local test setup:

    make test

or directly:

    bash scripts/test.sh

This creates a `.venv` (via `python3 -m venv .venv`) if it doesn't exist yet, installs `requirements.txt` into it, sets `SB_SERVE_UNVERIFIED=1` (needed so the test suite can exercise unverified KB entries), and runs `pytest`. Works on macOS and Linux. Extra arguments are passed through to pytest, e.g. `bash scripts/test.sh tests/test_gate2.py -v`.

    python -m pytest tests/    # 15 tests (10 acceptance + 5 domain-safety guards)

File: kb/PROPERTY-REVIEW.md
# Steel Brain — Property Number Review (F03)

23 grades, property numbers drafted from published standards (ASTM/EN/JIS/API/ABS).
Tick each ✓ if right, or write the correction. Aliases & substitutions are already done.
Ranges shown as [min, max]; null = not specified / not applicable.

## S355HB  (S355J2H, ST52HB, S355 hollow bar)
- condition: hot-finished / cold-formed hollow section
- tensile MPa: [470, 630]   yield MPa: [355, 355]   hardness HB: [None, None]
- chemistry %: C [0.0, 0.22], Si [0.0, 0.55], Mn [0.0, 1.6], P [0.0, 0.03], S [0.0, 0.03]
- weldability: good — standard structural weldable grade
- [ ] correct as-is   /   corrections: ______

## APISML  (API 5L Grade B, API 5L B SMLS, API 5L seamless)
- condition: seamless pipe
- tensile MPa: [415, None]   yield MPa: [245, None]   hardness HB: [None, None]
- chemistry %: C [0.0, 0.28], Mn [0.0, 1.2], P [0.0, 0.03], S [0.0, 0.03]
- weldability: good — carbon steel line pipe
- [ ] correct as-is   /   corrections: ______

## 1020RB  (AISI 1020, S20C, C22)
- condition: as-rolled / cold-drawn
- tensile MPa: [380, 450]   yield MPa: [210, 250]   hardness HB: [111, 149]
- chemistry %: C [0.17, 0.23], Mn [0.3, 0.6], P [0.0, 0.04], S [0.0, 0.05]
- weldability: excellent — low carbon
- [ ] correct as-is   /   corrections: ______

## 4140RB  (AISI 4140, 42CrMo4, SCM440)
- condition: annealed / soft
- tensile MPa: [655, None]   yield MPa: [415, None]   hardness HB: [197, 235]
- chemistry %: C [0.38, 0.43], Si [0.15, 0.35], Mn [0.75, 1.0], Cr [0.8, 1.1], Mo [0.15, 0.25]
- weldability: poor — preheat and post-weld heat treat required
- [ ] correct as-is   /   corrections: ______

## 4140QT  (AISI 4140 QT, 42CrMo4 Q&T, SCM440 QT)
- condition: quenched & tempered (pre-hardened)
- tensile MPa: [850, 1000]   yield MPa: [550, 700]   hardness HB: [248, 302]
- chemistry %: C [0.38, 0.43], Si [0.15, 0.35], Mn [0.75, 1.0], Cr [0.8, 1.1], Mo [0.15, 0.25]
- weldability: poor — preheat required; not for structural welding
- [ ] correct as-is   /   corrections: ______

## 1045RB  (AISI 1045, S45C, C45)
- condition: as-rolled / cold-drawn
- tensile MPa: [570, 700]   yield MPa: [310, 450]   hardness HB: [163, 201]
- chemistry %: C [0.43, 0.5], Mn [0.6, 0.9], P [0.0, 0.04], S [0.0, 0.05]
- weldability: fair — preheat recommended above ~0.45%C
- [ ] correct as-is   /   corrections: ______

## S355RB  (S355J2, ST52, ST52-3)
- condition: as-rolled / normalised
- tensile MPa: [470, 630]   yield MPa: [355, 355]   hardness HB: [146, 187]
- chemistry %: C [0.0, 0.2], Si [0.0, 0.55], Mn [0.0, 1.6], P [0.0, 0.025], S [0.0, 0.025]
- weldability: good — structural welding grade
- [ ] correct as-is   /   corrections: ______

## MS36PL  (A36, ASTM A36, SS400)
- condition: as-rolled
- tensile MPa: [400, 550]   yield MPa: [250, 250]   hardness HB: [119, 159]
- chemistry %: C [0.0, 0.26], Mn [0.0, None], P [0.0, 0.04], S [0.0, 0.05], Si [0.0, 0.4]
- weldability: excellent
- [ ] correct as-is   /   corrections: ______

## EH36PL  (EH36, ABS EH36, high-tensile structural plate)
- condition: normalised / TMCP
- tensile MPa: [490, 620]   yield MPa: [355, 355]   hardness HB: [None, None]
- chemistry %: C [0.0, 0.18], Si [0.1, 0.5], Mn [0.9, 1.6], P [0.0, 0.035], S [0.0, 0.035]
- weldability: good — controlled for shipbuilding
- [ ] correct as-is   /   corrections: ______

## SS316L  (316L, SS316, 316)
- condition: solution annealed
- tensile MPa: [485, None]   yield MPa: [170, None]   hardness HB: [None, 217]
- chemistry %: C [0.0, 0.03], Cr [16.0, 18.0], Ni [10.0, 14.0], Mo [2.0, 3.0], Mn [0.0, 2.0]
- weldability: excellent — L grade minimises sensitisation
- [ ] correct as-is   /   corrections: ______

## 4130QT  (AISI 4130, 25CrMo4, chromoly Q&T)
- condition: quenched & tempered
- tensile MPa: [670, 900]   yield MPa: [435, 700]   hardness HB: [197, 269]
- chemistry %: C [0.28, 0.33], Si [0.15, 0.35], Mn [0.4, 0.6], Cr [0.8, 1.1], Mo [0.15, 0.25]
- weldability: fair — preheat required, lower C than 4140
- [ ] correct as-is   /   corrections: ______

## SS304L  (304L, SS304, 304)
- condition: solution annealed
- tensile MPa: [485, None]   yield MPa: [170, None]   hardness HB: [None, 201]
- chemistry %: C [0.0, 0.03], Cr [18.0, 20.0], Ni [8.0, 12.0], Mn [0.0, 2.0]
- weldability: excellent
- [ ] correct as-is   /   corrections: ______

## 4340RB  (AISI 4340, 34CrNiMo6, 1.6582)
- condition: annealed / Q&T
- tensile MPa: [745, 1240]   yield MPa: [470, 1080]   hardness HB: [217, 363]
- chemistry %: C [0.38, 0.43], Si [0.15, 0.35], Mn [0.6, 0.8], Cr [0.7, 0.9], Ni [1.65, 2.0], Mo [0.2, 0.3]
- weldability: poor — significant preheat and PWHT
- [ ] correct as-is   /   corrections: ______

## 316SML  (316 seamless pipe, TP316 SMLS, 316L seamless)
- condition: seamless pipe, solution annealed
- tensile MPa: [485, None]   yield MPa: [170, None]   hardness HB: [None, 217]
- chemistry %: C [0.0, 0.03], Cr [16.0, 18.0], Ni [10.0, 14.0], Mo [2.0, 3.0]
- weldability: excellent
- [ ] correct as-is   /   corrections: ______

## APIERW  (API 5L Grade B ERW, API 5L B welded)
- condition: electric resistance welded pipe
- tensile MPa: [415, None]   yield MPa: [245, None]   hardness HB: [None, None]
- chemistry %: C [0.0, 0.28], Mn [0.0, 1.2], P [0.0, 0.03], S [0.0, 0.03]
- weldability: good
- [ ] correct as-is   /   corrections: ______

## A106HB  (A106 hollow bar, ASTM A106 Gr B bored)
- condition: seamless, bored
- tensile MPa: [415, None]   yield MPa: [240, None]   hardness HB: [None, None]
- chemistry %: C [0.0, 0.3], Mn [0.29, 1.06], Si [0.1, None], P [0.0, 0.035], S [0.0, 0.035]
- weldability: good
- [ ] correct as-is   /   corrections: ______

## 304SML  (304 seamless pipe, TP304 SMLS, 304L seamless)
- condition: seamless pipe, solution annealed
- tensile MPa: [485, None]   yield MPa: [170, None]   hardness HB: [None, 201]
- chemistry %: C [0.0, 0.03], Cr [18.0, 20.0], Ni [8.0, 12.0]
- weldability: excellent
- [ ] correct as-is   /   corrections: ______

## S355PL  (S355J2 plate, S355 thick plate, machining block)
- condition: as-rolled / normalised
- tensile MPa: [470, 630]   yield MPa: [355, 355]   hardness HB: [146, 187]
- chemistry %: C [0.0, 0.2], Si [0.0, 0.55], Mn [0.0, 1.6], P [0.0, 0.025], S [0.0, 0.025]
- weldability: good
- [ ] correct as-is   /   corrections: ______

## 304ERW  (304 welded pipe, TP304 ERW)
- condition: welded pipe
- tensile MPa: [485, None]   yield MPa: [170, None]   hardness HB: [None, 201]
- chemistry %: C [0.0, 0.03], Cr [18.0, 20.0], Ni [8.0, 12.0]
- weldability: excellent
- [ ] correct as-is   /   corrections: ______

## SGPERW  (JIS SGP, SGP ERW pipe)
- condition: welded pipe
- tensile MPa: [290, None]   yield MPa: [None, None]   hardness HB: [None, None]
- chemistry %: C [None, None]
- weldability: good
- [ ] correct as-is   /   corrections: ______

## 316ERW  (316 ERW pipe, TP316 welded)
- condition: welded pipe
- tensile MPa: [485, None]   yield MPa: [170, None]   hardness HB: [None, 217]
- chemistry %: C [0.0, 0.03], Cr [16.0, 18.0], Ni [10.0, 14.0], Mo [2.0, 3.0]
- weldability: excellent
- [ ] correct as-is   /   corrections: ______

## 1020HB  (AISI 1020 bored bar, 1020 hollow)
- condition: bored
- tensile MPa: [380, 450]   yield MPa: [210, 250]   hardness HB: [111, 149]
- chemistry %: C [0.17, 0.23], Mn [0.3, 0.6]
- weldability: excellent
- [ ] correct as-is   /   corrections: ______

## X52SML  (API 5L X52, X52 seamless, L360)
- condition: seamless pipe
- tensile MPa: [460, None]   yield MPa: [360, None]   hardness HB: [None, None]
- chemistry %: C [0.0, 0.28], Mn [0.0, 1.4], P [0.0, 0.03], S [0.0, 0.03]
- weldability: good
- [ ] correct as-is   /   corrections: ______
